Repository: roderickmackenzie/OghmaNano

OghmaNano - Simulate Organic Solar Cells, Inorganic solar cells, OLEDs and OFETs
================================================================================

OghmaNano is a free organic solar cells model. It is specifically designed to 
simulate bulk-heterojuncton organic solar cells, such as those based on the 
P3HT:PCBM material system. The model contains both an electrical and an optical 
solver, enabling both current/voltage characteristics to be simulated as well 
as the optical modal profile within the device. The model and it's easy to use 
graphical interface is available for both Linux and Windows.
The model can simulate:

    -Dark JV curves
    -Light JV curves
    -Dark CELIV transients
    -Light CELIV transients
    -Voltage transients of an arbitrary shape
    -Full optical model taking into account reflection at interfaces and absorption.
    -Calculation of reflection profile
    -Ability to simulate OLEDs

The physical model solves both electron and hole drift-diffusion, and carrier 
continuity equations in position space to describe the movement of charge 
within the device. The model also solves Poisson's equation to calculate the 
internal electrostatic potential. Recombination and carrier trapping are 
described within the model using a Shockley-Read-Hall (SRH) formalism, the 
distribution of trap sates can be arbitrarily defined. A fuller description of 
the model can be found in the at https://www.Oghma-Nano.com, in the associated
publications  and in the manual.
Example simulations

The model makes it easy to study the influence of material parameters such as 
mobility, energetic disorder, doping and recombination cross-sections on device 
performance. All internal device parameters such as current density, charge 
density, distribution of trapped carriers in position and energy space are 
accessible either through the graphical interface or directly through output 
files.

1 Windows
----------

I would recommend downloading the binary from the OghmaNano web page.  Double click on the installer and follow the instructions.  I always keep the windows exe up-to date and on the latest stable release.

2 Linux
--------

Download the OghmaNano by issuing the command 

~~~~
git clone  https://github.com/roderickmackenzie/OghmaNano
~~~~

Find your operating system in
~~~~
build_system/dependency_scripts
~~~~

This script should install all the packages you need to run/compile OghmaNano for a given OS.  I don't always keep them up to date, so if you have a new version of an OS and the packages have been renamed you may have to hunt around.


Then run:

~~~~
./build
~~~~

Then select, (compile), and (auto).  Then hit return to build.

Help using OghmaNano
----------------
I'm very happy to provide help in using OghmaNano, or if you wold prefer I am 
equally happy to collaborate and model your data for you. See the contact page.

More information
----------------
More information can be found on the home page https://www.Oghma-Nano.com

Licensing
---------
oghma comes in three parts with different licenses:
- oghma_core: This is licensed under a 3-clause BSD license.
- oghma_gui: This is licensed under a GPLv2 license.
- oghma_build_system: This is also licensed under a BSD 3-clause license
- oghma_data: Creative Commons BY-CC.
See the individual license files for details.

OghmaNano - Simulate Organic Solar Cells, Inorganic solar cells, OLEDs and OFETs
================================================================================

This source tree contains additional data for gpvdm, such as materials data,
translations and any other data files which are not core to gpvdm's function.

File: oghma_data/materials/blends/ptb7pc70bm/emmott/n.csv
#gpvdm_csv {"title":"Wavelength - Refractive index","type":"xy","y_label":"Wavelength","data_label":"Refractive index","y_units":"nm","y_mul":1000000000.0,"data_units":"au","icon":"mat_file","time ":0.0,"Vexternal":0.0,"x_len":1,"y_len":104,"z_len":1,"cols":"yd"}*
3.057900e-07	1.915400e+00
3.166600e-07	1.904330e+00
3.236600e-07	1.887670e+00
3.290900e-07	1.876570e+00
3.353100e-07	1.857120e+00
3.368600e-07	1.857130e+00
3.469600e-07	1.834920e+00
3.562900e-07	1.815490e+00
3.632800e-07	1.804400e+00
3.640600e-07	1.790490e+00
3.710400e-07	1.804450e+00
3.772300e-07	1.818410e+00
3.958600e-07	1.815740e+00
3.981800e-07	1.815930e+00
4.051600e-07	1.824150e+00
4.214800e-07	1.788060e+00
4.222500e-07	1.786130e+00
4.261300e-07	1.785300e+00
4.323400e-07	1.785340e+00
4.447500e-07	1.785420e+00
4.501900e-07	1.774310e+00
4.602700e-07	1.793860e+00
4.680200e-07	1.807830e+00
4.781000e-07	1.816250e+00
4.866300e-07	1.819080e+00
5.021500e-07	1.819180e+00
5.153400e-07	1.816480e+00
5.285300e-07	1.816560e+00
5.347300e-07	1.827730e+00
5.424900e-07	1.822210e+00
5.587600e-07	1.855720e+00
5.657400e-07	1.864120e+00
5.688400e-07	1.875270e+00
5.719400e-07	1.878070e+00
5.858800e-07	1.911570e+00
5.936300e-07	1.928320e+00
6.006000e-07	1.945070e+00
6.091200e-07	1.975740e+00
6.129900e-07	1.992470e+00
6.176400e-07	2.000850e+00
6.253900e-07	2.003680e+00
6.339100e-07	2.037140e+00
6.424400e-07	2.042760e+00
6.494100e-07	2.062300e+00
6.610300e-07	2.084640e+00
6.687800e-07	2.098610e+00
6.710900e-07	2.137600e+00
6.765100e-07	2.157120e+00
6.819200e-07	2.179420e+00
6.935300e-07	2.224040e+00
6.950700e-07	2.240750e+00
7.020700e-07	2.215740e+00
7.075000e-07	2.226910e+00
7.245900e-07	2.185250e+00
7.323700e-07	2.151900e+00
7.401500e-07	2.121320e+00
7.448100e-07	2.110210e+00
7.525800e-07	2.093560e+00
7.619000e-07	2.074130e+00
7.681200e-07	2.060250e+00
7.859800e-07	2.035300e+00
7.999500e-07	2.021470e+00
8.116000e-07	2.013190e+00
8.317700e-07	2.002180e+00
8.442000e-07	1.991120e+00
8.667100e-07	1.974550e+00
8.775800e-07	1.952350e+00
8.845500e-07	1.974660e+00
8.923100e-07	1.971930e+00
9.078400e-07	1.958100e+00
9.233600e-07	1.952630e+00
9.264600e-07	1.952650e+00
9.303400e-07	1.949890e+00
9.326700e-07	1.949910e+00
9.443100e-07	1.944410e+00
9.598300e-07	1.944510e+00
9.668100e-07	1.941760e+00
9.737900e-07	1.941810e+00
9.846600e-07	1.936310e+00
9.916400e-07	1.933570e+00
1.000960e-06	1.928060e+00
1.011050e-06	1.925330e+00
1.018810e-06	1.919810e+00
1.032780e-06	1.911550e+00
1.039760e-06	1.917160e+00
1.048300e-06	1.908860e+00
1.052960e-06	1.903320e+00
1.063050e-06	1.897820e+00
1.077020e-06	1.892330e+00
1.084000e-06	1.892380e+00
1.095640e-06	1.886880e+00
1.107280e-06	1.878600e+00
1.118920e-06	1.873110e+00
1.128240e-06	1.870380e+00
1.146090e-06	1.859350e+00
1.161610e-06	1.856670e+00
1.171700e-06	1.851160e+00
1.186440e-06	1.842900e+00
1.194200e-06	1.837380e+00
1.210500e-06	1.837480e+00
1.221360e-06	1.837550e+00
1.233000e-06	1.832050e+00
1.240760e-06	1.826530e+00
1.242320e-06	1.812620e+00
