Repository: roderickmackenzie/OghmaNano

OghmaNano - Simulate Organic Solar Cells, Inorganic solar cells, OLEDs and OFETs
================================================================================

OghmaNano is a free organic solar cells model. It is specifically designed to 
simulate bulk-heterojuncton organic solar cells, such as those based on the 
P3HT:PCBM material system. The model contains both an electrical and an optical 
solver, enabling both current/voltage characteristics to be simulated as well 
as the optical modal profile within the device. The model and it's easy to use 
graphical interface is available for both Linux and Windows.
The model can simulate:

    -Dark JV curves
    -Light JV curves
    -Dark CELIV transients
    -Light CELIV transients
    -Voltage transients of an arbitrary shape
    -Full optical model taking into account reflection at interfaces and absorption.
    -Calculation of reflection profile
    -Ability to simulate OLEDs

The physical model solves both electron and hole drift-diffusion, and carrier 
continuity equations in position space to describe the movement of charge 
within the device. The model also solves Poisson's equation to calculate the 
internal electrostatic potential. Recombination and carrier trapping are 
described within the model using a Shockley-Read-Hall (SRH) formalism, the 
distribution of trap sates can be arbitrarily defined. A fuller description of 
the model can be found in the at https://www.Oghma-Nano.com, in the associated
publications  and in the manual.
Example simulations

The model makes it easy to study the influence of material parameters such as 
mobility, energetic disorder, doping and recombination cross-sections on device 
performance. All internal device parameters such as current density, charge 
density, distribution of trapped carriers in position and energy space are 
accessible either through the graphical interface or directly through output 
files.

1 Windows
----------

I would recommend downloading the binary from the OghmaNano web page.  Double click on the installer and follow the instructions.  I always keep the windows exe up-to date and on the latest stable release.

2 Linux
--------

Download the OghmaNano by issuing the command 

~~~~
git clone  https://github.com/roderickmackenzie/OghmaNano
~~~~

Find your operating system in
~~~~
build_system/dependency_scripts
~~~~

This script should install all the packages you need to run/compile OghmaNano for a given OS.  I don't always keep them up to date, so if you have a new version of an OS and the packages have been renamed you may have to hunt around.


Then run:

~~~~
./build
~~~~

Then select, (compile), and (auto).  Then hit return to build.

Help using OghmaNano
----------------
I'm very happy to provide help in using OghmaNano, or if you wold prefer I am 
equally happy to collaborate and model your data for you. See the contact page.

More information
----------------
More information can be found on the home page https://www.Oghma-Nano.com

Licensing
---------
oghma comes in three parts with different licenses:
- oghma_core: This is licensed under a 3-clause BSD license.
- oghma_gui: This is licensed under a GPLv2 license.
- oghma_build_system: This is also licensed under a BSD 3-clause license
- oghma_data: Creative Commons BY-CC.
See the individual license files for details.

OghmaNano - Simulate Organic Solar Cells, Inorganic solar cells, OLEDs and OFETs
================================================================================

This source tree contains additional data for gpvdm, such as materials data,
translations and any other data files which are not core to gpvdm's function.

File: oghma_data/materials/metal/Ti/Johnson/n.csv
#oghma_csv {"title":"Refractive index","type":"xy","y_label":"Wavelength","data_label":"Refractive index","y_units":"nm","y_mul":1000000000.0,"data_units":"m^{-1}","time ":0.0,"Vexternal":0.0,"x_len":1,"y_len":49,"z_len":1,"cols":"yd"}*
1.880000e-07	1.100000e+00
1.920000e-07	1.160000e+00
1.950000e-07	1.220000e+00
1.990000e-07	1.250000e+00
2.030000e-07	1.270000e+00
2.070000e-07	1.310000e+00
2.120000e-07	1.310000e+00
2.160000e-07	1.320000e+00
2.210000e-07	1.320000e+00
2.260000e-07	1.320000e+00
2.310000e-07	1.310000e+00
2.370000e-07	1.300000e+00
2.430000e-07	1.280000e+00
2.490000e-07	1.270000e+00
2.550000e-07	1.260000e+00
2.620000e-07	1.270000e+00
2.690000e-07	1.270000e+00
2.760000e-07	1.300000e+00
2.840000e-07	1.350000e+00
2.920000e-07	1.400000e+00
3.010000e-07	1.450000e+00
3.110000e-07	1.500000e+00
3.200000e-07	1.550000e+00
3.320000e-07	1.610000e+00
3.420000e-07	1.720000e+00
3.540000e-07	1.820000e+00
3.680000e-07	1.900000e+00
3.810000e-07	1.990000e+00
3.970000e-07	2.080000e+00
4.130000e-07	2.140000e+00
4.310000e-07	2.210000e+00
4.510000e-07	2.270000e+00
4.710000e-07	2.320000e+00
4.960000e-07	2.360000e+00
5.210000e-07	2.440000e+00
5.490000e-07	2.540000e+00
5.820000e-07	2.600000e+00
6.170000e-07	2.670000e+00
6.590000e-07	2.760000e+00
7.040000e-07	2.860000e+00
7.560000e-07	3.000000e+00
8.210000e-07	3.210000e+00
8.920000e-07	3.290000e+00
9.840000e-07	3.350000e+00
1.088000e-06	3.500000e+00
1.216000e-06	3.620000e+00
1.393000e-06	3.670000e+00
1.610000e-06	3.690000e+00
1.937000e-06	3.510000e+00
