Repository: roderickmackenzie/OghmaNano

OghmaNano - Simulate Organic Solar Cells, Inorganic solar cells, OLEDs and OFETs
================================================================================

OghmaNano is a free organic solar cells model. It is specifically designed to 
simulate bulk-heterojuncton organic solar cells, such as those based on the 
P3HT:PCBM material system. The model contains both an electrical and an optical 
solver, enabling both current/voltage characteristics to be simulated as well 
as the optical modal profile within the device. The model and it's easy to use 
graphical interface is available for both Linux and Windows.
The model can simulate:

    -Dark JV curves
    -Light JV curves
    -Dark CELIV transients
    -Light CELIV transients
    -Voltage transients of an arbitrary shape
    -Full optical model taking into account reflection at interfaces and absorption.
    -Calculation of reflection profile
    -Ability to simulate OLEDs

The physical model solves both electron and hole drift-diffusion, and carrier 
continuity equations in position space to describe the movement of charge 
within the device. The model also solves Poisson's equation to calculate the 
internal electrostatic potential. Recombination and carrier trapping are 
described within the model using a Shockley-Read-Hall (SRH) formalism, the 
distribution of trap sates can be arbitrarily defined. A fuller description of 
the model can be found in the at https://www.Oghma-Nano.com, in the associated
publications  and in the manual.
Example simulations

The model makes it easy to study the influence of material parameters such as 
mobility, energetic disorder, doping and recombination cross-sections on device 
performance. All internal device parameters such as current density, charge 
density, distribution of trapped carriers in position and energy space are 
accessible either through the graphical interface or directly through output 
files.

1 Windows
----------

I would recommend downloading the binary from the OghmaNano web page.  Double click on the installer and follow the instructions.  I always keep the windows exe up-to date and on the latest stable release.

2 Linux
--------

Download the OghmaNano by issuing the command 

~~~~
git clone  https://github.com/roderickmackenzie/OghmaNano
~~~~

Find your operating system in
~~~~
build_system/dependency_scripts
~~~~

This script should install all the packages you need to run/compile OghmaNano for a given OS.  I don't always keep them up to date, so if you have a new version of an OS and the packages have been renamed you may have to hunt around.


Then run:

~~~~
./build
~~~~

Then select, (compile), and (auto).  Then hit return to build.

Help using OghmaNano
----------------
I'm very happy to provide help in using OghmaNano, or if you wold prefer I am 
equally happy to collaborate and model your data for you. See the contact page.

More information
----------------
More information can be found on the home page https://www.Oghma-Nano.com

Licensing
---------
oghma comes in three parts with different licenses:
- oghma_core: This is licensed under a 3-clause BSD license.
- oghma_gui: This is licensed under a GPLv2 license.
- oghma_build_system: This is also licensed under a BSD 3-clause license
- oghma_data: Creative Commons BY-CC.
See the individual license files for details.

OghmaNano - Simulate Organic Solar Cells, Inorganic solar cells, OLEDs and OFETs
================================================================================

This source tree contains additional data for gpvdm, such as materials data,
translations and any other data files which are not core to gpvdm's function.

File: oghma_data/materials/oxides/v2o5/n.csv
#gpvdm_csv {"title":"Wavelength - Refractive index","type":"xy","y_label":"Wavelength","data_label":"Refractive index","y_units":"nm","y_mul":1000000000.0,"data_units":"au","icon":"mat_file","time ":0.0,"Vexternal":0.0,"x_len":1,"y_len":93,"z_len":1,"cols":"yd"}*
3.008280e-07	1.112820e+00
3.115860e-07	1.103800e+00
3.194480e-07	1.084530e+00
3.264830e-07	1.063990e+00
3.326900e-07	1.043450e+00
3.384830e-07	1.037020e+00
3.442760e-07	1.011350e+00
3.484140e-07	1.008770e+00
3.579310e-07	9.971900e-01
3.624830e-07	1.004860e+00
3.715860e-07	1.031750e+00
3.740690e-07	1.048400e+00
3.773790e-07	1.075310e+00
3.835860e-07	1.104770e+00
3.889660e-07	1.152180e+00
3.910340e-07	1.182940e+00
3.951720e-07	1.227800e+00
3.972410e-07	1.258560e+00
4.013790e-07	1.304690e+00
4.034480e-07	1.376480e+00
4.038620e-07	1.330330e+00
4.055170e-07	1.408520e+00
4.067590e-07	1.417490e+00
4.104830e-07	1.453370e+00
4.146210e-07	1.520020e+00
4.150340e-07	1.565030e+00
4.154480e-07	1.580280e+00
4.179310e-07	1.616160e+00
4.200000e-07	1.654620e+00
4.224830e-07	1.690500e+00
4.241380e-07	1.766140e+00
4.249660e-07	1.732800e+00
4.274480e-07	1.802020e+00
4.324140e-07	1.862250e+00
4.357240e-07	1.890450e+00
4.365520e-07	1.921210e+00
4.431720e-07	1.950670e+00
4.448280e-07	1.984000e+00
4.485520e-07	2.001930e+00
4.555860e-07	2.030100e+00
4.651030e-07	2.009550e+00
4.742070e-07	1.999260e+00
4.795860e-07	1.983850e+00
4.845520e-07	1.965880e+00
4.944830e-07	1.954300e+00
4.977930e-07	1.949150e+00
5.052410e-07	1.937580e+00
5.151720e-07	1.927290e+00
5.242760e-07	1.928530e+00
5.346210e-07	1.938740e+00
5.366900e-07	1.945140e+00
5.437240e-07	1.955370e+00
5.557240e-07	1.968140e+00
5.640000e-07	1.998870e+00
5.710340e-07	2.014230e+00
5.813790e-07	2.027000e+00
5.867590e-07	2.038520e+00
5.937930e-07	2.034640e+00
6.016550e-07	2.041020e+00
6.107590e-07	2.040980e+00
6.182070e-07	2.040950e+00
6.268970e-07	2.031940e+00
6.322760e-07	2.021660e+00
6.430340e-07	2.007510e+00
6.504830e-07	1.999780e+00
6.628970e-07	1.989470e+00
6.682760e-07	1.971500e+00
6.761380e-07	1.968910e+00
6.811030e-07	1.962470e+00
6.935170e-07	1.954730e+00
7.038620e-07	1.939300e+00
7.096550e-07	1.932860e+00
7.195860e-07	1.931540e+00
7.249660e-07	1.913570e+00
7.353100e-07	1.909680e+00
7.444140e-07	1.890410e+00
7.568280e-07	1.886510e+00
7.651030e-07	1.887760e+00
7.737930e-07	1.871050e+00
7.828970e-07	1.864600e+00
7.903450e-07	1.858160e+00
8.006900e-07	1.850420e+00
8.019310e-07	1.835030e+00
8.106210e-07	1.841410e+00
8.164140e-07	1.851640e+00
8.296550e-07	1.837480e+00
8.395860e-07	1.828460e+00
8.486900e-07	1.824580e+00
8.577930e-07	1.824540e+00
8.673100e-07	1.812960e+00
8.685520e-07	1.828340e+00
8.842760e-07	1.807760e+00
8.917240e-07	1.800040e+00
